Repository: Calianscilover/AFLMB-AL

# AFLMB-AL：五组分电解液 DoE

这是一个可复现的首轮配方空间撒点方案，固定组分为 LiFSI、LiDFOB、DME、NDFA、TTE。每份目标质量为 5 g，按**估算总锂盐浓度 0.5–2.5 mol/L**筛选，再以空间填充法挑选 16 个配方（含 BAFF、LHCE 两个 baseline）。两个 baseline 各增加一次独立复配，因此共安排 18 次称量。CSV 的列名、状态值和单位标识均使用英文。

## 文件

| 文件 | 用途 |
| --- | --- |
| `config.py` | 输入：组分身份、密度及来源、设计边界、随机种子、baseline |
| `five_component_molarity_design.py` | 候选生成、约束过滤、选点和区组随机化 |
| `design_utils.py` | RDKit 校验、Sobol 抽样、距离与最远点算法 |
| `plot_formulation_distances.py` | 配方距离的二维投影和距离矩阵 |
| `outputs/formulation_test_set.csv` | 16 个不同配方的 5 g 称量值和质量分数 |
| `outputs/experimental_run_order.csv` | 18 次配制的区组及随机顺序 |
| `outputs/components.csv` | 五种物料的摩尔质量、密度及来源 |
| `outputs/composition_distance_matrix.csv` | 16 个配方的完整组成距离 |
| `outputs/composition_pca_coordinates.csv` | 距离图二维坐标 |
| `outputs/formulation_distances.png` | 配方距离图 |

## 运行

需要 Python 3.10+。在仓库根目录执行：

```bash
python -m venv .venv
source .venv/bin/activate
python -m pip install -r requirements.txt
python five_component_molarity_design.py
python plot_formulation_distances.py
python -m unittest discover -s tests -v
```

修改 `config.py` 中的 `CONFIG` 后重新运行即可生成新一轮结果。提交的 CSV 对应配置里的随机种子 `20260920`。候选池 `outputs/feasible_candidates.csv` 会自动生成，但不纳入版本管理，以免仓库过大；绘图前需先运行设计脚本。

## 技术路线

1. 使用 RDKit 校验五个 SMILES、分子式与摩尔质量。
2. 在五组分质量单纯形上生成 scrambled Sobol 候选。
3. 换算成每份 5 g 称量单，并按 0.0001 g 步长取整；检查最低非零称量、最高质量分数及总盐质量分数。
4. 以 `n_salt = m_LiFSI/MW_LiFSI + m_LiDFOB/MW_LiDFOB` 计算总盐摩尔数；用 `V_est = Σ(m_i/ρ_i)` 估计体积（mL）；以 `C_est = 1000 × n_salt/V_est` 筛选 0.5–2.5 mol/L。
5. 保留两组 baseline，采用最远点空间填充选择 14 个新配方，并限制完整距离及二维投影距离。
6. 给 baseline 添加独立复配，在两个区组中随机排序，然后用 `pandas.to_csv` 输出。

质量列单位为 g，密度为 g/mL，浓度为 mol/L。`*_mass_fraction` 为各组分占整份 5 g 的质量比例，五列之和为 1。

## 浓度的解释与来源

`V_est` 使用纯组分体积可加假设。固体晶体密度不是盐溶解后的偏摩尔体积，混合也可能改变体积，因此新配方的 `estimated_total_salt_molarity_mol_L` **只用于初筛，不是实测浓度**。60 mL 配液瓶的容量不是溶液最终体积。若得到某配方的实测混合液密度 `rho_solution`，可按 `C_actual = 1000 × n_salt × rho_solution / 5` 回算。接近 0.5 M 或 2.5 M 边界的配方尤其需要复核。

纯组分密度及原始来源列在 [`config.py`](config.py) 和 `outputs/components.csv`。LiFSI 采用 [Kishida 的约 2.32 g/mL](https://www.kishida.co.jp/product/catalog/detail/id/19757)；[另一份供应商 SDS 则报告 1.052 g/mL](https://www.carlroth.com/medias/SDB-20XN-GB-EN.pdf?context=bWFzdGVyfHNlY3VyaXR5RGF0YXNoZWV0c3wyNjIxMjV8YXBwbGljYXRpb24vcGRmfGFEQTVMMmhpWkM4NU1UY3lOVEE0TWpFek1qYzRMMU5FUWw4eU1GaE9YMGRDWDBWT0xuQmtaZ3xkZmJkNmM1ZDEzZDcxYzEzMjA0ZjBhMTkxZWJjM2JjODA0YTY2M2ZhODY5ZGUxZWFmYzc5NGQ3ZmFjZGI2ZDc4)，故模型不宜当作精密体积测量。

仅两个 baseline 有可比的文献混合液密度：BAFF（LiDFOB:NDFA = 1:5）约 [1.36 g/mL](https://assets-eu.researchsquare.com/files/rs-5047161/v1/256b3495-d635-4d2f-bcb8-579d0eea3251.pdf)，LHCE（LiFSI:DME:TTE = 1:1.2:3）约 [1.48 g/mL](https://pmc.ncbi.nlm.nih.gov/articles/PMC7936379/)。CSV 只为这两组填写文献密度及回算浓度；其余 14 组保持空值，不以相近配方的密度冒充实测。所有配方仍须验证溶解、分层、黏度及电化学性能。

本仓库是计算设计和称量计划，不是已验证的实验配方数据库。实验前应核对实际试剂瓶签、纯度、含水量与操作 SOP。

File: data/DoE/seven_component/experiment_information_ml.csv
preparation_id,formulation_id,formulation_type,block,order_in_block,status,temperature_C,target_total_mass_g,presence_pattern,NDFA_per_LiDFOB_molar_ratio,estimated_final_volume_mL,estimated_total_lithium_salt_molarity_mol_L,salt_smiles,salt_conc,salt_mass_g,salt_mass_fraction,salt_2_smiles,salt_2_conc,salt_2_mass_g,salt_2_mass_fraction,solvent_ratio_basis,solv_1_name,solv_1_smiles,solv_1_ratio,solv_1_mass_g,solv_1_mass_fraction,solv_2_name,solv_2_smiles,solv_2_ratio,solv_2_mass_g,solv_2_mass_fraction,solv_3_name,solv_3_smiles,solv_3_ratio,solv_3_mass_g,solv_3_mass_fraction,solv_4_name,solv_4_smiles,solv_4_ratio,solv_4_mass_g,solv_4_mass_fraction,solv_5_name,solv_5_smiles,solv_5_ratio,solv_5_mass_g,solv_5_mass_fraction
P001,A015,space_filling,1,1,planned_unverified,25,5,TTE+VC+TMSP,4.980558227,3.725036514,1.298322205,F[B-]1(OC(C(O1)=O)=O)F.[Li+],1.298322205,0.6953,0.13906,[Li+].[O-][N+](=O)[O-],0,0,0,salt_free_liquid_pool_mass_fraction,NDFA,CN(C)C(=O)C(F)(F)F,0.7894859107,3.3985,0.6797,TTE,FC(F)(OCC(F)(F)C(F)F)C(F)F,0.1163379562,0.5008,0.10016,FEC,FC1COC(=O)O1,0,0,0,VC,O=C1OC=CO1,0.04871419611,0.2097,0.04194,TMSP,C[Si](C)(C)OP(O[Si](C)(C)C)O[Si](C)(C)C,0.04546193695,0.1957,0.03914
P002,A014,space_filling,1,2,planned_unverified,25,5,FEC+TMSP,4.179040549,3.653810195,1.243105499,F[B-]1(OC(C(O1)=O)=O)F.[Li+],1.243105499,0.653,0.1306,[Li+].[O-][N+](=O)[O-],0,0,0,salt_free_liquid_pool_mass_fraction,NDFA,CN(C)C(=O)C(F)(F)F,0.6160800552,2.6781,0.53562,TTE,FC(F)(OCC(F)(F)C(F)F)C(F)F,0,0,0,FEC,FC1COC(=O)O1,0.3346215781,1.4546,0.29092,VC,O=C1OC=CO1,0,0,0,TMSP,C[Si](C)(C)OP(O[Si](C)(C)C)O[Si](C)(C)C,0.04929836669,0.2143,0.04286
P003,A012,space_filling,1,3,planned_unverified,25,5,FEC+VC,2.206062462,3.444631913,2.241004297,F[B-]1(OC(C(O1)=O)=O)F.[Li+],2.241004297,1.1098,0.22196,[Li+].[O-][N+](=O)[O-],0,0,0,salt_free_liquid_pool_mass_fraction,NDFA,CN(C)C(=O)C(F)(F)F,0.6176289137,2.4027,0.48054,TTE,FC(F)(OCC(F)(F)C(F)F)C(F)F,0,0,0,FEC,FC1COC(=O)O1,0.3324250681,1.2932,0.25864,VC,O=C1OC=CO1,0.0499460182,0.1943,0.03886,TMSP,C[Si](C)(C)OP(O[Si](C)(C)C)O[Si](C)(C)C,0,0,0
P004,A009,space_filling,1,4,planned_unverified,25,5,TTE+LiNO3+VC,4.811708307,3.492341009,1.421075917,F[B-]1(OC(C(O1)=O)=O)F.[Li+],1.007004036,0.5056,0.10112,[Li+].[O-][N+](=O)[O-],0.4140718805,0.0997,0.01994,salt_free_liquid_pool_mass_fraction,NDFA,CN(C)C(=O)C(F)(F)F,0.5432680274,2.3875,0.4775,TTE,FC(F)(OCC(F)(F)C(F)F)C(F)F,0.4214622159,1.8522,0.37044,FEC,FC1COC(=O)O1,0,0,0,VC,O=C1OC=CO1,0.03526975675,0.155,0.031,TMSP,C[Si](C)(C)OP(O[Si](C)(C)C)O[Si](C)(C)C,0,0,0
P005,A016,space_filling,1,5,planned_unverified,25,5,TTE+FEC+VC,1.197650722,3.280472676,1.469179725,F[B-]1(OC(C(O1)=O)=O)F.[Li+],1.469179725,0.6929,0.13858,[Li+].[O-][N+](=O)[O-],0,0,0,salt_free_liquid_pool_mass_fraction,NDFA,CN(C)C(=O)C(F)(F)F,0.1890831418,0.8144,0.16288,TTE,FC(F)(OCC(F)(F)C(F)F)C(F)F,0.4789533561,2.0629,0.41258,FEC,FC1COC(=O)O1,0.3143182188,1.3538,0.27076,VC,O=C1OC=CO1,0.01764528337,0.076,0.0152,TMSP,C[Si](C)(C)OP(O[Si](C)(C)C)O[Si](C)(C)C,0,0,0
P006,A003,space_filling,1,6,planned_unverified,25,5,LiNO3+VC+TMSP,2.681257744,3.575775233,2.829802569,F[B-]1(OC(C(O1)=O)=O)F.[Li+],2.442428645,1.2556,0.25112,[Li+].[O-][N+](=O)[O-],0.3873739247,0.0955,0.0191,salt_free_liquid_pool_mass_fraction,NDFA,CN(C)C(=O)C(F)(F)F,0.9054509578,3.3039,0.66078,TTE,FC(F)(OCC(F)(F)C(F)F)C(F)F,0,0,0,FEC,FC1COC(=O)O1,0,0,0,VC,O=C1OC=CO1,0.04719230453,0.1722,0.03444,TMSP,C[Si](C)(C)OP(O[Si](C)(C)C)O[Si](C)(C)C,0.04735673765,0.1728,0.03456
P007,A013,space_filling,1,7,planned_unverified,25,5,FEC+LiNO3,4.811236668,3.566199713,1.585622203,F[B-]1(OC(C(O1)=O)=O)F.[Li+],1.191920838,0.6111,0.12222,[Li+].[O-][N+](=O)[O-],0.3937013651,0.0968,0.01936,salt_free_liquid_pool_mass_fraction,NDFA,CN(C)C(=O)C(F)(F)F,0.6722583351,2.8854,0.57708,TTE,FC(F)(OCC(F)(F)C(F)F)C(F)F,0,0,0,FEC,FC1COC(=O)O1,0.3277416649,1.4067,0.28134,VC,O=C1OC=CO1,0,0,0,TMSP,C[Si](C)(C)OP(O[Si](C)(C)C)O[Si](C)(C)C,0,0,0
P008,A007,space_filling,1,8,planned_unverified,25,5,TTE+FEC+TMSP,1.039870459,3.313560943,2.497582207,F[B-]1(OC(C(O1)=O)=O)F.[Li+],2.497582207,1.1898,0.23796,[Li+].[O-][N+](=O)[O-],0,0,0,salt_free_liquid_pool_mass_fraction,NDFA,CN(C)C(=O)C(F)(F)F,0.3186709359,1.2142,0.24284,TTE,FC(F)(OCC(F)(F)C(F)F)C(F)F,0.4011862894,1.5286,0.30572,FEC,FC1COC(=O)O1,0.2350795234,0.8957,0.17914,VC,O=C1OC=CO1,0,0,0,TMSP,C[Si](C)(C)OP(O[Si](C)(C)C)O[Si](C)(C)C,0.04506325127,0.1717,0.03434
P009,A005,space_filling,2,1,planned_unverified,25,5,TTE+FEC+LiNO3,1.937226492,3.306900786,1.441962116,F[B-]1(OC(C(O1)=O)=O)F.[Li+],1.038443211,0.4937,0.09874,[Li+].[O-][N+](=O)[O-],0.4035189047,0.092,0.0184,salt_free_liquid_pool_mass_fraction,NDFA,CN(C)C(=O)C(F)(F)F,0.2126271436,0.9386,0.18772,TTE,FC(F)(OCC(F)(F)C(F)F)C(F)F,0.4718301883,2.0828,0.41656,FEC,FC1COC(=O)O1,0.3155426681,1.3929,0.27858,VC,O=C1OC=CO1,0,0,0,TMSP,C[Si](C)(C)OP(O[Si](C)(C)C)O[Si](C)(C)C,0,0,0
P010,A002,space_filling,2,2,planned_unverified,25,5,TTE+FEC+LiNO3+VC,1.196373456,3.250420795,2.761786383,F[B-]1(OC(C(O1)=O)=O)F.[Li+],2.332960467,1.0902,0.21804,[Li+].[O-][N+](=O)[O-],0.428825916,0.0961,0.01922,salt_free_liquid_pool_mass_fraction,NDFA,CN(C)C(=O)C(F)(F)F,0.3356320634,1.28,0.256,TTE,FC(F)(OCC(F)(F)C(F)F)C(F)F,0.4136402968,1.5775,0.3155,FEC,FC1COC(=O)O1,0.2033720534,0.7756,0.15512,VC,O=C1OC=CO1,0.04735558644,0.1806,0.03612,TMSP,C[Si](C)(C)OP(O[Si](C)(C)C)O[Si](C)(C)C,0,0,0
P011,A010,space_filling,2,3,planned_unverified,25,5,TTE+VC+TMSP,1.638877095,3.377363436,2.271222855,F[B-]1(OC(C(O1)=O)=O)F.[Li+],2.271222855,1.1028,0.22056,[Li+].[O-][N+](=O)[O-],0,0,0,salt_free_liquid_pool_mass_fraction,NDFA,CN(C)C(=O)C(F)(F)F,0.4551216258,1.7737,0.35474,TTE,FC(F)(OCC(F)(F)C(F)F)C(F)F,0.4674894796,1.8219,0.36438,FEC,FC1COC(=O)O1,0,0,0,VC,O=C1OC=CO1,0.04821410243,0.1879,0.03758,TMSP,C[Si](C)(C)OP(O[Si](C)(C)C)O[Si](C)(C)C,0.02917479216,0.1137,0.02274
P012,A001,space_filling,2,4,planned_unverified,25,5,TTE+FEC+VC+TMSP,1.421529014,3.411702839,1.163733556,F[B-]1(OC(C(O1)=O)=O)F.[Li+],1.163733556,0.5708,0.11416,[Li+].[O-][N+](=O)[O-],0,0,0,salt_free_liquid_pool_mass_fraction,NDFA,CN(C)C(=O)C(F)(F)F,0.1797841597,0.7963,0.15926,TTE,FC(F)(OCC(F)(F)C(F)F)C(F)F,0.3772238779,1.6708,0.33416,FEC,FC1COC(=O)O1,0.3481441344,1.542,0.3084,VC,O=C1OC=CO1,0.04969294681,0.2201,0.04402,TMSP,C[Si](C)(C)OP(O[Si](C)(C)C)O[Si](C)(C)C,0.04515488124,0.2,0.04
P013,A004,space_filling,2,5,planned_unverified,25,5,TTE+FEC+LiNO3+TMSP,4.008264691,3.517926067,1.435026809,F[B-]1(OC(C(O1)=O)=O)F.[Li+],1.024790971,0.5183,0.10366,[Li+].[O-][N+](=O)[O-],0.4102358374,0.0995,0.0199,salt_free_liquid_pool_mass_fraction,NDFA,CN(C)C(=O)C(F)(F)F,0.465245767,2.0388,0.40776,TTE,FC(F)(OCC(F)(F)C(F)F)C(F)F,0.4765186436,2.0882,0.41764,FEC,FC1COC(=O)O1,0.01478709324,0.0648,0.01296,VC,O=C1OC=CO1,0,0,0,TMSP,C[Si](C)(C)OP(O[Si](C)(C)C)O[Si](C)(C)C,0.04344849619,0.1904,0.03808
P014,A008,space_filling,2,6,planned_unverified,25,5,FEC+LiNO3+TMSP,1.966681554,3.445241359,2.76740412,F[B-]1(OC(C(O1)=O)=O)F.[Li+],2.410399839,1.1939,0.23878,[Li+].[O-][N+](=O)[O-],0.3570042812,0.0848,0.01696,salt_free_liquid_pool_mass_fraction,NDFA,CN(C)C(=O)C(F)(F)F,0.6192190901,2.3043,0.46086,TTE,FC(F)(OCC(F)(F)C(F)F)C(F)F,0,0,0,FEC,FC1COC(=O)O1,0.3429177975,1.2761,0.25522,VC,O=C1OC=CO1,0,0,0,TMSP,C[Si](C)(C)OP(O[Si](C)(C)C)O[Si](C)(C)C,0.03786311235,0.1409,0.02818
P015,A006,space_filling,2,7,planned_unverified,25,5,FEC+LiNO3+VC+TMSP,4.937459134,3.636505706,1.522877205,F[B-]1(OC(C(O1)=O)=O)F.[Li+],1.140377101,0.5962,0.11924,[Li+].[O-][N+](=O)[O-],0.3825001043,0.0959,0.01918,salt_free_liquid_pool_mass_fraction,NDFA,CN(C)C(=O)C(F)(F)F,0.6706051673,2.8889,0.57778,TTE,FC(F)(OCC(F)(F)C(F)F)C(F)F,0,0,0,FEC,FC1COC(=O)O1,0.2532556466,1.091,0.2182,VC,O=C1OC=CO1,0.04877086283,0.2101,0.04202,TMSP,C[Si](C)(C)OP(O[Si](C)(C)C)O[Si](C)(C)C,0.02736832331,0.1179,0.02358
P016,A011,space_filling,2,8,planned_unverified,25,5,TTE+LiNO3,1.714389101,3.301078403,2.887689997,F[B-]1(OC(C(O1)=O)=O)F.[Li+],2.467202272,1.1709,0.23418,[Li+].[O-][N+](=O)[O-],0.4204877253,0.0957,0.01914,salt_free_liquid_pool_mass_fraction,NDFA,CN(C)C(=O)C(F)(F)F,0.5276691488,1.97,0.394,TTE,FC(F)(OCC(F)(F)C(F)F)C(F)F,0.4723308512,1.7634,0.35268,FEC,FC1COC(=O)O1,0,0,0,VC,O=C1OC=CO1,0,0,0,TMSP,C[Si](C)(C)OP(O[Si](C)(C)C)O[Si](C)(C)C,0,0,0

File: data/DoE/seven_component/selected_formulations.csv
formulation_id,formulation_type,NDFA_per_LiDFOB_molar_ratio_target,LiNO3_final_mass_fraction_target,NDFA_solvent_pool_mass_fraction_target,TTE_solvent_pool_mass_fraction_target,FEC_solvent_pool_mass_fraction_target,VC_solvent_pool_mass_fraction_target,TMSP_solvent_pool_mass_fraction_target,LiDFOB_mass_fraction_target,NDFA_mass_fraction_target,TTE_mass_fraction_target,FEC_mass_fraction_target,LiNO3_mass_fraction_target,VC_mass_fraction_target,TMSP_mass_fraction_target,temperature_C,target_total_mass_g,NDFA_per_LiDFOB_molar_ratio,LiNO3_final_mass_fraction,estimated_final_volume_mL,estimated_LiDFOB_molarity_mol_L,estimated_total_lithium_salt_molarity_mol_L,NDFA_solvent_pool_mass_fraction,TTE_solvent_pool_mass_fraction,FEC_solvent_pool_mass_fraction,VC_solvent_pool_mass_fraction,TMSP_solvent_pool_mass_fraction,constraint_total_mass_pass,constraint_minimum_nonzero_mass_pass,constraint_NDFA_LiDFOB_molar_ratio_pass,constraint_LiNO3_final_mass_fraction_pass,constraint_LiDFOB_molarity_pass,constraint_TTE_solvent_pool_fraction_pass,constraint_FEC_solvent_pool_fraction_pass,constraint_VC_solvent_pool_fraction_pass,constraint_TMSP_solvent_pool_fraction_pass,constraint_all_pass,presence_pattern,LiDFOB_mass_g,LiDFOB_mass_fraction,LiDFOB_mole_fraction,NDFA_mass_g,NDFA_mass_fraction,NDFA_mole_fraction,TTE_mass_g,TTE_mass_fraction,TTE_mole_fraction,FEC_mass_g,FEC_mass_fraction,FEC_mole_fraction,LiNO3_mass_g,LiNO3_mass_fraction,LiNO3_mole_fraction,VC_mass_g,VC_mass_fraction,VC_mole_fraction,TMSP_mass_g,TMSP_mass_fraction,TMSP_mole_fraction
A001,space_filling,1.421706989,0,0.1797936013,0.3772197631,0.348145879,0.04969451865,0.04514623797,0.1141526505,0.1592696851,0.3341591273,0.3084041042,0,0.04402175763,0.03999267524,25,5,1.421529014,0,3.411702839,1.163733556,1.163733556,0.1797841597,0.3772238779,0.3481441344,0.04969294681,0.04515488124,True,True,True,True,True,True,True,True,True,True,TTE+FEC+VC+TMSP,0.5708,0.11416,0.1148097579,0.7963,0.15926,0.1632054019,1.6708,0.33416,0.2081898304,1.542,0.3084,0.4204550351,0,0,0,0.2201,0.04402,0.07396791951,0.2,0.04,0.01937205509
A002,space_filling,1.196391907,0.01922901008,0.3356231097,0.413625895,0.2033837623,0.04736723294,0,0.2180308585,0.2559932148,0.3154890696,0.1551289576,0.01922901008,0.03612888948,0,25,5,1.196373456,0.01922,3.250420795,2.332960467,2.761786383,0.3356320634,0.4136402968,0.2033720534,0.04735558644,0,True,True,True,True,True,True,True,True,True,True,TTE+FEC+LiNO3+VC,1.0902,0.21804,0.2213464383,1.28,0.256,0.2648130034,1.5775,0.3155,0.1984156557,0.7756,0.15512,0.2134737642,0.0961,0.01922,0.04068611127,0.1806,0.03612,0.06126502719,0,0,0
A003,space_filling,2.681144219,0.01909576496,0.9054415635,0,0,0.04719921062,0.04735922585,0.2511270565,0.6607705896,0,0,0.01909576496,0.03444490676,0.03456168222,25,5,2.681257744,0.0191,3.575775233,2.442428645,2.829802569,0.9054509578,0,0,0.04719230453,0.04735673765,True,True,True,True,True,True,True,True,True,True,LiNO3+VC+TMSP,1.2556,0.25112,0.2418216703,3.3039,0.66078,0.648386226,0,0,0,0,0,0,0.0955,0.0191,0.03835338637,0.1722,0.03444,0.05541222395,0.1728,0.03456,0.01602649346
A004,space_filling,4.007858079,0.01989198573,0.4652421652,0.4765236787,0.01478493791,0,0.04344921815,0.1036695343,0.4077561361,0.4176436887,0.01295808851,0.01989198573,0,0.03808056671,25,5,4.008264691,0.0199,3.517926067,1.024790971,1.435026809,0.465245767,0.4765186436,0.01478709324,0,0.04344849619,True,True,True,True,True,True,True,True,True,True,TTE+FEC+LiNO3+TMSP,0.5183,0.10366,0.1211990674,2.0388,0.40776,0.4857979422,2.0882,0.41764,0.3025034754,0.0648,0.01296,0.02054155999,0.0995,0.0199,0.04851740724,0,0,0,0.1904,0.03808,0.02144054774
A005,space_filling,1.93697495,0.01840935409,0.2126246531,0.4718288602,0.3155464867,0,0,0.09874955135,0.1877137814,0.4165499074,0.2785774057,0.01840935409,0,0,25,5,1.937226492,0.0184,3.306900786,1.038443211,1.441962116,0.2126271436,0.4718301883,0.3155426681,0,0,True,True,True,True,True,True,True,True,True,True,TTE+FEC+LiNO3,0.4937,0.09874,0.1024168523,0.9386,0.18772,0.1984046395,2.0828,0.41656,0.2676677657,1.3929,0.27858,0.3917135388,0.092,0.0184,0.03979720374,0,0,0,0,0,0
A006,space_filling,4.937541239,0.01917632557,0.6706098275,0,0.2532414772,0.04877567426,0.027373021,0.1192394328,0.5777868597,0,0.2181888661,0.01917632557,0.04202435232,0.02358416354,25,5,4.937459134,0.01918,3.636505706,1.140377101,1.522877205,0.6706051673,0,0.2532556466,0.04877086283,0.02736832331,True,True,True,True,True,True,True,True,True,True,FEC+LiNO3+VC+TMSP,0.5962,0.11924,0.1059592443,2.8889,0.57778,0.5231694384,0,0,0,1.091,0.2182,0.2628524191,0.0959,0.01918,0.03554036814,0.2101,0.04202,0.06238805653,0.1179,0.02358,0.01009047355
A007,space_filling,1.039837327,0,0.3186690846,0.4011930069,0.2350652966,0,0.04507261189,0.2379647244,0.2428370838,0.3057232236,0.1791280481,0,0,0.03434692022,25,5,1.039870459,0,3.313560943,2.497582207,2.497582207,0.3186709359,0.4011862894,0.2350795234,0,0.04506325127,True,True,True,True,True,True,True,True,True,True,TTE+FEC+TMSP,1.1898,0.23796,0.2547248377,1.2142,0.24284,0.264880834,1.5286,0.30572,0.2027362425,0.8957,0.17914,0.2599562426,0,0,0,0,0,0,0.1717,0.03434,0.01770184313
A008,space_filling,1.966695845,0.01695482254,0.6192345964,0,0.3429094297,0,0.03785597389,0.238784471,0.4608719782,0,0.2552140144,0.01695482254,0,0.02817471387,25,5,1.966681554,0.01696,3.445241359,2.410399839,2.76740412,0.6192190901,0,0.3429177975,0,0.03786311235,True,True,True,True,True,True,True,True,True,True,FEC+LiNO3+TMSP,1.1939,0.23878,0.2164227643,2.3043,0.46086,0.4256346585,0,0,0,1.2761,0.25522,0.3135884392,0.0848,0.01696,0.03205437212,0,0,0,0.1409,0.02818,0.01229976585
A009,space_filling,4.811740313,0.01993010996,0.5432703248,0.4214555584,0,0.03527411683,0,0.1011208007,0.4775069572,0.3704379792,0,0.01993010996,0.03100415287,0,25,5,4.811708307,0.01994,3.492341009,1.007004036,1.421075917,0.5432680274,0.4214622159,0,0.03526975675,0,True,True,True,True,True,True,True,True,True,True,TTE+LiNO3+VC,0.5056,0.10112,0.1110547408,2.3875,0.4775,0.5343630187,1.8522,0.37044,0.2520334158,0,0,0,0.0997,0.01994,0.04566480739,0.155,0.031,0.0568840173,0,0,0
A010,space_filling,1.638900865,0,0.4551131933,0.4674792448,0,0.04823033246,0.02917722948,0.2205543214,0.3547360118,0.3643746772,0,0,0.03759292421,0.02274206543,25,5,1.638877095,0,3.377363436,2.271222855,2.271222855,0.4551216258,0.4674894796,0,0.04821410243,0.02917479216,True,True,True,True,True,True,True,True,True,True,TTE+VC+TMSP,1.1028,0.22056,0.2502088745,1.7737,0.35474,0.4100615934,1.8219,0.36438,0.2560770723,0,0,0,0,0,0,0.1879,0.03758,0.07122972313,0.1137,0.02274,0.01242273668
A011,space_filling,1.714375895,0.01914558964,0.5276738773,0.4723261227,0,0,0,0.2341816362,0.3939997178,0.3526730563,0,0.01914558964,0,0,25,5,1.714389101,0.01914,3.301078403,2.467202272,2.887689997,0.5276691488,0.4723308512,0,0,0,True,True,True,True,True,True,True,True,True,True,TTE+LiNO3,1.1709,0.23418,0.2619311102,1.97,0.394,0.4490518406,1.7634,0.35268,0.2443758708,0,0,0,0.0957,0.01914,0.04464117837,0,0,0,0,0,0
A012,space_filling,2.206124883,0,0.6176220447,0,0.3324184249,0.04995953036,0,0.2219531931,0.4805388598,0,0.2586370941,0,0.03887085307,0,25,5,2.206062462,0,3.444631913,2.241004297,2.241004297,0.6176289137,0,0.3324250681,0.0499460182,0,True,True,True,True,True,True,True,True,True,True,FEC+VC,1.1098,0.22196,0.196918819,2.4027,0.48054,0.4344152147,0,0,0,1.2932,0.25864,0.3110631354,0,0,0,0.1943,0.03886,0.05760283082,0,0,0
A013,space_filling,4.811371006,0.01936616473,0.6722696377,0,0.3277303623,0,0,0.1222180432,0.5770868736,0,0.2813289185,0.01936616473,0,0,25,5,4.811236668,0.01936,3.566199713,1.191920838,1.585622203,0.6722583351,0,0.3277416649,0,0,True,True,True,True,True,True,True,True,True,True,FEC+LiNO3,0.6111,0.12222,0.1079670678,2.8854,0.57708,0.5194551155,0,0,0,1.4067,0.28134,0.3369153963,0.0968,0.01936,0.03566242036,0,0,0,0,0,0
A014,space_filling,4.178691816,0,0.6160877263,0,0.3346183476,0,0.04929392617,0.1306108896,0.5356199603,0,0.2909135475,0,0,0.04285560262,25,5,4.179040549,0,3.653810195,1.243105499,1.243105499,0.6160800552,0,0.3346215781,0,0.04929836669,True,True,True,True,True,True,True,True,True,True,FEC+TMSP,0.653,0.1306,0.1196626528,2.6781,0.53562,0.5000750782,0,0,0,1.4546,0.29092,0.3613510955,0,0,0,0,0,0,0.2143,0.04286,0.01891117351
A015,space_filling,4.980813786,0,0.7894934752,0.116337846,0,0.04870924461,0.04545943416,0.1390550042,0.6797104567,0.1001604864,0,0,0.04193598039,0.03913807235,25,5,4.980558227,0,3.725036514,1.298322205,1.298322205,0.7894859107,0.1163379562,0,0.04871419611,0.04546193695,True,True,True,True,True,True,True,True,True,True,TTE+VC+TMSP,0.6953,0.13906,0.1415185055,3.3985,0.6797,0.7048411571,0.5008,0.10016,0.06314595454,0,0,0,0,0,0,0.2097,0.04194,0.07131287721,0.1957,0.03914,0.0191815056
A016,space_filling,1.197519228,0,0.189074972,0.4789520665,0.3143174452,0.01765551628,0,0.1385879495,0.1628714593,0.4125750817,0.270756835,0,0.01520867448,0,25,5,1.197650722,0,3.280472676,1.469179725,1.469179725,0.1890831418,0.4789533561,0.3143182188,0.01764528337,0,True,True,True,True,True,True,True,True,True,True,TTE+FEC+VC,0.6929,0.13858,0.1454771933,0.8144,0.16288,0.1742308656,2.0629,0.41258,0.2683136309,1.3538,0.27076,0.3853179219,0,0,0,0.076,0.0152,0.0266603882,0,0,0
